Repository: hilinxinhui/BatteryLife

# (KDD 2025) BatteryLife

This is the official repository for [BatteryLife: A Comprehensive Dataset and Benchmark for Battery Life Prediction](https://dl.acm.org/doi/10.1145/3711896.3737372). If you find this repository useful, we would appreciate citations to our paper and stars to this repository.

:triangular_flag_on_post: **News** (2026.04) BatteryLife v11 is now released, with fixes for some reported issues. Please see the [update details](https://github.com/Ruifeng-Tan/BatteryLife/blob/main/assets/Version11_Update_Details.md) for more information.

:triangular_flag_on_post: **News** (2026.02) BatteryLife has exceeded 30,000 downloads. BatteryLife v10 is now released, with fixes for issues reported over the past year (update details are available [here](https://github.com/Ruifeng-Tan/BatteryLife/blob/main/assets/Version10_Update_Details.md)). We sincerely appreciate the support from the community.

:triangular_flag_on_post:**News** (2025.10) Added the standardized [SDU dataset](https://www.cell.com/cell-reports-physical-science/fulltext/S2666-3864(25)00256-5) to BatteryLife. Corrected the time_in_s column for all batteries.

🔥**News** (2025.08) BatteryLife downloads exceed 10,000.

🔥**News** (2025.07) BatteryLife downloads exceed 7,000.

🔥**News** (2025.06) BatteryLife downloads exceed 5,000.

:triangular_flag_on_post:**News** (2025.06) Added the complete Stanford dataset as "Stanford_2" (now including both releases of the Stanford dataset).

# 电压弛豫特征提取

本目录将 Zhu 等人（2022, *Nature Communications*）提出的满充后电压弛豫特征，扩展到 BatteryLife 仓库的 `.pkl` 格式数据集，验证其对 SOH / RUL 估计的有效性。

---

## 1. 分析策略

为兼顾覆盖率与跨数据集可比性，输出两套独立结果：

- **`full_window`**（主分析）：使用每个 cycle 完整的可用 relaxation 段。覆盖率最高，回答的问题是：
  > **只要数据集中存在满充后弛豫，这些特征是否对 SOH 估计有用？**

- **`fixed_windows`**（补充分析）：从 relaxation 起点截取固定时长窗口（300 s / 600 s / 1800 s）。回答的问题是：
  > **在相同观测时长下，不同数据集的弛豫特征表现如何？**

> ⚠️ 两类结果回答的问题不同，不要在同一张主表中混用。

---

## 2. 数据集纳入标准

一个 cycle 的 rest 段被认定为"满充后弛豫"，需同时满足：

1. 电流接近 0；
2. 电压接近满充电压；
3. rest 段前为充电电流；
4. rest 段后为放电电流。

若同一 cycle 存在多个符合条件的段，取最长的一段。没有兼容 cycle 的数据集不会进入特征表，但审计日志中保留排除原因。

---

## 3. 特征字段

| 字段 | 含义 |
|:---|:---|
| `relax_var` | 弛豫电压方差 |
| `relax_ske` | 弛豫电压偏度 |
| `relax_kur` | 弛豫电压超额峰度 |
| `relax_max` | 弛豫电压最大值 |
| `relax_min` | 弛豫电压最小值 |
| `relax_mean` | 弛豫电压均值 |

此外，每个 `.csv` 还包含以下元数据或标签：

- `cycle_number`（对齐用，不作为默认输入特征）
- `relax_duration_s`、`relax_points`、`relax_start_voltage`、`relax_end_voltage`、`relax_voltage_delta`
- `SOH`、`RUL`、`discharge_capacity_in_Ah`

---

## 4. 结果目录结构

```text
relaxation/
├── full/                           # full_window 逐电池 .csv
│   ├── Tongji/
│   ├── XJTU/
│   └── ...
├── fixed/
│   ├── 300s/                       # 300 s 固定窗口
│   ├── 600s/
│   └── 1800s/
└── summary/                        # 覆盖率、相关性、报告
    ├── relaxation_dataset_coverage.csv
    ├── full_window_correlations.csv
    ├── fixed_window_correlations.csv
    ├── full_window_report.md
    ├── fixed_window_report.md
    └── dropped_cells_by_strategy.csv
```

---

## 5. 代码模块与执行顺序

### 5.1 模块说明

| 模块 | 功能 | 输入 | 输出 |
|:---|:---|:---|:---|
| `relaxation_features.py` | **核心特征提取**。遍历所有 `.pkl` 电芯文件，审计每个 cycle 的电流/电压/时间序列，识别满充后 relaxation 段，计算 6 项统计特征，并计算与 SOH / RUL / 放电容量的相关性。 | `dataset/*.pkl`（电芯数据）；`dataset/Life labels/*_labels.json`（寿命标签）；`tutorials/feature_extraction/configs/dataset_intervals.json`（数据集配置） | 默认输出到 `--output-dir` 下：<br>• `audit/relaxation_cycle_audit.csv`（逐 cycle 审计日志）<br>• `audit/relaxation_dataset_coverage.csv`（数据集覆盖率）<br>• `combined/relaxation_cycle_features.csv`（全部特征）<br>• `full_window/relaxation_cycle_features.csv`（full 策略特征）<br>• `fixed_windows/relaxation_cycle_features.csv`（fixed 策略特征）<br>• `relaxation_feature_correlations.csv`（相关性矩阵）<br>• `relaxation_report.md`（Markdown 报告） |
| `run_relaxation_pipeline.py` | **入口脚本**，直接调用 `relaxation_features.py` 的 `main()`。功能与输入输出同 `relaxation_features.py`。 | 同左 | 同左 |
| `organize_outputs.py` | **（可选）输出整理**。将 `relaxation_features.py` 的扁平输出重新分区为 `audit/` / `full_window/` / `fixed_windows/` / `combined/` 目录。仅在需要调整输出结构时独立使用。 | `--input-dir`（含 `relaxation_cycle_features.csv` 等文件的目录，默认 `outputs`） | `--output-dir`（默认 `outputs_split`）下的分区目录 |
| `build_cell_dataset.py` | **逐电池数据集组装**。读取已分区的 `full_window/` 和 `fixed_windows/by_window/` 结果，按 BatteryLife 风格拆分为每个电芯独立的 `.csv`，并复制汇总报告到 `summary/`。 | `--input-dir`（含 `full_window/` 和 `fixed_windows/by_window/` 的目录） | `full/`、`fixed/`、`summary/` |

### 5.2 执行顺序

标准复现只需两步：

```bash

# 第 1 步：从原始 .pkl 提取特征与审计信息
python relaxation/run_relaxation_pipeline.py --output-dir relaxation/_work

# 第 2 步：生成逐电池数据集与汇总报告
python relaxation/build_cell_dataset.py --input-dir relaxation/_work --output-dir relaxation
```

**说明**：
- `relaxation/_work` 为中间目录，确认 `full/`、`fixed/`、`summary/` 生成无误后可删除。
- `run_relaxation_pipeline.py` 内部已通过 `write_output_layout()` 将结果按 `full_window/` 和 `fixed_windows/` 分区，因此可直接作为 `build_cell_dataset.py` 的输入，通常无需额外运行 `organize_outputs.py`。
- 如果已有 `_work/` 等中间结果且不想重新提取特征，可直接运行第 2 步。

File: relaxation/fixed/300s/MICH/MICH_MCForm40_pouch_NMC_45C_0-100_1-1C_j.csv (part 1 of 2)
cycle_number,relax_var,relax_ske,relax_max,relax_min,relax_mean,relax_kur,relax_duration_s,relax_points,relax_start_voltage,relax_end_voltage,relax_voltage_delta,window_s,window_points,SOH,RUL,discharge_capacity_in_Ah
1,0.0,0.0,4.2,4.2,4.2,0.0,1599.859999999986,142,4.2,4.199,-0.0010000000000003,300.0,31,0.994915254237288,391.0,2.348
2,0.0,0.0,4.2,4.2,4.2,0.0,1512.2000000000116,134,4.2,4.199,-0.0010000000000003,300.0,31,0.9953389830508476,390.0,2.349
3,0.0,0.0,4.2,4.2,4.2,0.0,1622.1500000000233,145,4.2,4.199,-0.0010000000000003,300.0,31,0.9957627118644068,389.0,2.35
4,0.0,0.0,4.2,4.2,4.2,0.0,1501.4000000000233,133,4.2,4.199,-0.0010000000000003,300.0,31,0.9957627118644068,388.0,2.35
5,0.0,0.0,4.2,4.2,4.2,0.0,1493.8099999999977,131,4.2,4.199,-0.0010000000000003,300.0,31,0.996186440677966,387.0,2.351
6,0.0,0.0,4.2,4.2,4.2,0.0,1524.929999999993,135,4.2,4.199,-0.0010000000000003,300.0,31,0.996186440677966,386.0,2.351
7,0.0,0.0,4.2,4.2,4.2,0.0,1522.4100000000326,135,4.2,4.199,-0.0010000000000003,300.0,31,0.996186440677966,385.0,2.351
8,0.0,0.0,4.2,4.2,4.2,0.0,1487.1599999999744,131,4.2,4.199,-0.0010000000000003,300.0,31,0.996186440677966,384.0,2.351
9,0.0,0.0,4.2,4.2,4.2,0.0,1299.1900000000023,112,4.2,4.199,-0.0010000000000003,300.0,31,0.996186440677966,383.0,2.351
10,0.0,0.0,4.2,4.2,4.2,0.0,1455.2600000000093,128,4.2,4.199,-0.0010000000000003,300.0,31,0.9966101694915254,382.0,2.352
11,0.0,0.0,4.2,4.2,4.2,0.0,1453.7000000000116,128,4.2,4.199,-0.0010000000000003,300.0,31,0.9966101694915254,381.0,2.352
12,0.0,0.0,4.2,4.2,4.2,0.0,1518.4500000000116,134,4.2,4.199,-0.0010000000000003,300.0,31,0.9966101694915254,380.0,2.352
13,0.0,0.0,4.2,4.2,4.2,0.0,1364.109999999986,119,4.2,4.199,-0.0010000000000003,300.0,31,0.9966101694915254,379.0,2.352
14,0.0,0.0,4.2,4.2,4.2,0.0,1433.2399999999907,126,4.2,4.199,-0.0010000000000003,300.0,31,0.9970338983050848,378.0,2.353
15,0.0,0.0,4.2,4.2,4.2,0.0,1540.6199999999951,137,4.2,4.199,-0.0010000000000003,300.0,31,0.9970338983050848,377.0,2.353
16,0.0,0.0,4.2,4.2,4.2,0.0,1383.4300000000512,121,4.2,4.199,-0.0010000000000003,300.0,31,0.9970338983050848,376.0,2.353
17,0.0,0.0,4.2,4.2,4.2,0.0,1452.8099999999977,128,4.2,4.199,-0.0010000000000003,300.0,31,0.9970338983050848,375.0,2.353
18,0.0,0.0,4.2,4.2,4.2,0.0,1333.0499999999884,116,4.2,4.199,-0.0010000000000003,300.0,31,0.9970338983050848,374.0,2.353
19,0.0,0.0,4.2,4.2,4.2,0.0,1453.4100000000326,128,4.2,4.199,-0.0010000000000003,300.0,31,0.9970338983050848,373.0,2.353
20,0.0,0.0,4.2,4.2,4.2,0.0,1385.4100000000326,121,4.2,4.199,-0.0010000000000003,300.0,31,0.9970338983050848,372.0,2.353
21,0.0,0.0,4.2,4.2,4.2,0.0,1426.6600000000326,125,4.2,4.199,-0.0010000000000003,300.0,31,0.9970338983050848,371.0,2.353
22,0.0,0.0,4.2,4.2,4.2,0.0,1355.3300000000745,118,4.2,4.199,-0.0010000000000003,300.0,31,0.9970338983050848,370.0,2.353
23,0.0,0.0,4.2,4.2,4.2,0.0,1355.4799999999814,118,4.2,4.199,-0.0010000000000003,300.0,31,0.9970338983050848,369.0,2.353
24,0.0,0.0,4.2,4.2,4.2,0.0,1450.2700000000186,128,4.2,4.199,-0.0010000000000003,300.0,31,0.9974576271186442,368.0,2.354
25,0.0,0.0,4.2,4.2,4.2,0.0,1353.3700000001118,118,4.2,4.199,-0.0010000000000003,300.0,31,0.9970338983050848,367.0,2.353
26,0.0,0.0,4.2,4.2,4.2,0.0,1390.9199999999255,122,4.2,4.199,-0.0010000000000003,300.0,31,0.9970338983050848,366.0,2.353
27,0.0,0.0,4.2,4.2,4.2,0.0,1295.4799999999814,112,4.2,4.199,-0.0010000000000003,300.0,31,0.9970338983050848,365.0,2.353
28,0.0,0.0,4.2,4.2,4.2,0.0,1332.8800000000049,116,4.2,4.199,-0.0010000000000003,300.0,31,0.9970338983050848,364.0,2.353
29,0.0,0.0,4.2,4.2,4.2,0.0,1273.5999999999767,110,4.2,4.199,-0.0010000000000003,300.0,31,0.9970338983050848,363.0,2.353
30,0.0,0.0,4.2,4.2,4.2,0.0,1286.0200000000186,111,4.2,4.199,-0.0010000000000003,300.0,31,0.9974576271186442,362.0,2.354
31,0.0,0.0,4.2,4.2,4.2,0.0,1332.4099999999162,116,4.2,4.199,-0.0010000000000003,300.0,31,0.9974576271186442,361.0,2.354
32,0.0,0.0,4.2,4.2,4.2,0.0,1316.2000000000698,114,4.2,4.199,-0.0010000000000003,300.0,31,0.9974576271186442,360.0,2.354
33,0.0,0.0,4.2,4.2,4.2,0.0,1277.0899999999674,110,4.2,4.199,-0.0010000000000003,300.0,31,0.9974576271186442,359.0,2.354
34,0.0,0.0,4.2,4.2,4.2,0.0,1289.4300000000512,111,4.2,4.199,-0.0010000000000003,300.0,31,0.9974576271186442,358.0,2.354
35,0.0,0.0,4.2,4.2,4.2,0.0,1318.6300000000049,114,4.2,4.199,-0.0010000000000003,300.0,31,0.9970338983050848,357.0,2.353
36,0.0,0.0,4.2,4.2,4.2,0.0,1301.8199999999488,113,4.2,4.199,-0.0010000000000003,300.0,31,0.9970338983050848,356.0,2.353
37,0.0,0.0,4.2,4.2,4.2,0.0,1278.439999999944,110,4.2,4.199,-0.0010000000000003,300.0,31,0.9970338983050848,355.0,2.353
38,0.0,0.0,4.2,4.2,4.2,0.0,1126.9000000000233,95,4.2,4.199,-0.0010000000000003,300.0,31,0.9970338983050848,354.0,2.353
39,0.0,0.0,4.2,4.2,4.2,0.0,1282.0899999999674,111,4.2,4.199,-0.0010000000000003,300.0,31,0.9970338983050848,353.0,2.353
40,0.0,0.0,4.2,4.2,4.2,0.0,1203.280000000028,103,4.2,4.199,-0.0010000000000003,300.0,31,0.9970338983050848,352.0,2.353
41,0.0,0.0,4.2,4.2,4.2,0.0,1268.4299999999348,109,4.2,4.199,-0.0010000000000003,300.0,31,0.9970338983050848,351.0,2.353
42,0.0,0.0,4.2,4.2,4.2,0.0,1310.1300000000049,114,4.2,4.199,-0.0010000000000003,300.0,31,0.9970338983050848,350.0,2.353
43,0.0,0.0,4.2,4.2,4.2,0.0,1246.329999999958,107,4.2,4.199,-0.0010000000000003,300.0,31,0.9970338983050848,349.0,2.353
44,0.0,0.0,4.2,4.2,4.2,0.0,1246.530000000028,107,4.2,4.199,-0.0010000000000003,300.0,31,0.9970338983050848,348.0,2.353
45,0.0,0.0,4.2,4.2,4.2,0.0,1238.9000000000233,106,4.2,4.199,-0.0010000000000003,300.0,31,0.9970338983050848,347.0,2.353
46,0.0,0.0,4.2,4.2,4.2,0.0,1265.030000000028,109,4.2,4.199,-0.0010000000000003,300.0,31,0.9966101694915254,346.0,2.352
47,0.0,0.0,4.2,4.2,4.2,0.0,1270.4799999999814,110,4.2,4.199,-0.0010000000000003,300.0,31,0.9966101694915254,345.0,2.352
48,0.0,0.0,4.2,4.2,4.2,0.0,1163.369999999879,99,4.2,4.199,-0.0010000000000003,300.0,31,0.991949152542373,344.0,2.341
49,0.0,0.0,4.2,4.2,4.2,0.0,1148.4899999999907,97,4.2,4.199,-0.0010000000000003,300.0,31,0.9927966101694916,343.0,2.343
50,0.0,0.0,4.2,4.2,4.2,0.0,1183.2399999999907,101,4.2,4.199,-0.0010000000000003,300.0,31,0.9936440677966104,342.0,2.345
51,0.0,0.0,4.2,4.2,4.2,0.0,1112.2700000000186,94,4.2,4.199,-0.0010000000000003,300.0,31,0.9936440677966104,341.0,2.345
52,0.0,0.0,4.2,4.2,4.2,0.0,1273.970000000205,110,4.2,4.199,-0.0010000000000003,300.0,31,0.9940677966101696,340.0,2.346
53,0.0,0.0,4.2,4.2,4.2,0.0,1179.8499999998603,100,4.2,4.199,-0.0010000000000003,300.0,31,0.9940677966101696,339.0,2.346
54,0.0,0.0,4.2,4.2,4.2,0.0,1268.1400000001304,109,4.2,4.199,-0.0010000000000003,300.0,31,0.9940677966101696,338.0,2.346
55,0.0,0.0,4.2,4.2,4.2,0.0,1196.0,102,4.2,4.199,-0.0010000000000003,300.0,31,0.9940677966101696,337.0,2.346
56,0.0,0.0,4.2,4.2,4.2,0.0,1178.3200000000652,100,4.2,4.199,-0.0010000000000003,300.0,31,0.9940677966101696,336.0,2.346
57,0.0,0.0,4.2,4.2,4.2,0.0,1169.5,99,4.2,4.199,-0.0010000000000003,300.0,31,0.9940677966101696,335.0,2.346
58,0.0,0.0,4.2,4.2,4.2,0.0,1236.9299999999348,106,4.2,4.199,-0.0010000000000003,300.0,31,0.9940677966101696,334.0,2.346
59,0.0,0.0,4.2,4.2,4.2,0.0,1196.2600000000093,102,4.2,4.199,-0.0010000000000003,300.0,31,0.9940677966101696,333.0,2.346
60,0.0,0.0,4.2,4.2,4.2,0.0,1212.8900000001304,104,4.2,4.199,-0.0010000000000003,300.0,31,0.9936440677966104,332.0,2.345
61,0.0,0.0,4.2,4.2,4.2,0.0,1153.939999999944,98,4.2,4.199,-0.0010000000000003,300.0,31,0.9936440677966104,331.0,2.345
62,0.0,0.0,4.2,4.2,4.2,0.0,1241.5700000000652,107,4.2,4.199,-0.0010000000000003,300.0,31,0.9936440677966104,330.0,2.345
63,0.0,0.0,4.2,4.2,4.2,0.0,1152.219999999972,98,4.2,4.199,-0.0010000000000003,300.0,31,0.9932203389830508,329.0,2.344
64,0.0,0.0,4.2,4.2,4.2,0.0,1238.3200000000652,106,4.2,4.199,-0.0010000000000003,300.0,31,0.9932203389830508,328.0,2.344
65,0.0,0.0,4.2,4.2,4.2,0.0,1044.339999999851,87,4.2,4.199,-0.0010000000000003,300.0,31,0.9927966101694916,327.0,2.343
66,0.0,0.0,4.2,4.2,4.2,0.0,1213.7099999999627,104,4.2,4.199,-0.0010000000000003,300.0,31,0.9927966101694916,326.0,2.343
67,0.0,0.0,4.2,4.2,4.2,0.0,1047.1500000001397,87,4.2,4.199,-0.0010000000000003,300.0,31,0.9927966101694916,325.0,2.343
68,0.0,0.0,4.2,4.2,4.2,0.0,1137.9599999999627,96,4.2,4.199,-0.0010000000000003,300.0,31,0.9923728813559324,324.0,2.342
69,0.0,0.0,4.2,4.2,4.2,0.0,1204.8400000000838,103,4.2,4.199,-0.0010000000000003,300.0,31,0.9923728813559324,323.0,2.342
70,0.0,0.0,4.2,4.2,4.2,0.0,1187.089999999851,101,4.2,4.199,-0.0010000000000003,300.0,31,0.9923728813559324,322.0,2.342
71,0.0,0.0,4.2,4.2,4.2,0.0,1128.9500000001865,95,4.2,4.199,-0.0010000000000003,300.0,31,0.991949152542373,321.0,2.341
72,0.0,0.0,4.2,4.2,4.2,0.0,1238.6099999998696,106,4.2,4.199,-0.0010000000000003,300.0,31,0.991949152542373,320.0,2.341
73,0.0,0.0,4.2,4.2,4.2,0.0,1126.2100000001956,95,4.2,4.199,-0.0010000000000003,300.0,31,0.9915254237288136,319.0,2.34
74,0.0,0.0,4.2,4.2,4.2,0.0,1215.1999999999534,104,4.2,4.199,-0.0010000000000003,300.0,31,0.9915254237288136,318.0,2.34
75,0.0,0.0,4.2,4.2,4.2,0.0,1160.9199999999255,99,4.2,4.199,-0.0010000000000003,300.0,31,0.9915254237288136,317.0,2.34
76,0.0,0.0,4.2,4.2,4.2,0.0,1167.9199999999255,99,4.2,4.199,-0.0010000000000003,300.0,31,0.9911016949152542,316.0,2.339
77,0.0,0.0,4.2,4.2,4.2,0.0,1128.5500000000466,95,4.2,4.199,-0.0010000000000003,300.0,31,0.990677966101695,315.0,2.338
78,0.0,0.0,4.2,4.2,4.2,0.0,1124.190000000177,95,4.2,4.199,-0.0010000000000003,300.0,31,0.990677966101695,314.0,2.338
79,0.0,0.0,4.2,4.2,4.2,0.0,1240.719999999972,107,4.2,4.199,-0.0010000000000003,300.0,31,0.990677966101695,313.0,2.338
80,0.0,0.0,4.2,4.2,4.2,0.0,1137.9899999999907,96,4.2,4.199,-0.0010000000000003,300.0,31,0.9902542372881358,312.0,2.337
81,0.0,0.0,4.2,4.2,4.2,0.0,1202.1000000000931,103,4.2,4.199,-0.0010000000000003,300.0,31,0.9898305084745762,311.0,2.336
82,0.0,0.0,4.2,4.2,4.2,0.0,1160.219999999972,99,4.2,4.199,-0.0010000000000003,300.0,31,0.9898305084745762,310.0,2.336
83,0.0,0.0,4.2,4.2,4.2,0.0,1192.3700000001118,102,4.2,4.199,-0.0010000000000003,300.0,31,0.989406779661017,309.0,2.335
84,0.0,0.0,4.2,4.2,4.2,0.0,1158.6500000001397,98,4.2,4.199,-0.0010000000000003,300.0,31,0.989406779661017,308.0,2.335
85,0.0,0.0,4.2,4.2,4.2,0.0,1098.1000000000931,92,4.2,4.199,-0.0010000000000003,300.0,31,0.9889830508474576,307.0,2.334
86,0.0,0.0,4.2,4.2,4.2,0.0,1111.8499999998603,94,4.2,4.199,-0.0010000000000003,300.0,31,0.9889830508474576,306.0,2.334
87,0.0,0.0,4.2,4.2,4.2,0.0,1080.4199999999255,91,4.2,4.199,-0.0010000000000003,300.0,31,0.9885593220338984,305.0,2.333
88,0.0,0.0,4.2,4.2,4.2,0.0,1227.4300000001676,105,4.2,4.199,-0.0010000000000003,300.0,31,0.9885593220338984,304.0,2.333
89,0.0,0.0,4.2,4.2,4.2,0.0,1092.2700000000186,92,4.2,4.199,-0.0010000000000003,300.0,31,0.988135593220339,303.0,2.332
90,0.0,0.0,4.2,4.2,4.2,0.0,1123.6099999998696,95,4.2,4.199,-0.0010000000000003,300.0,31,0.988135593220339,302.0,2.332
91,0.0,0.0,4.2,4.2,4.2,0.0,1137.8700000001118,96,4.2,4.199,-0.0010000000000003,300.0,31,0.9877118644067796,301.0,2.331
92,0.0,0.0,4.2,4.2,4.2,0.0,1195.5400000000373,102,4.2,4.199,-0.0010000000000003,300.0,31,0.9877118644067796,300.0,2.331
93,0.0,0.0,4.2,4.2,4.2,0.0,1075.9599999999627,90,4.2,4.199,-0.0010000000000003,300.0,31,0.9872881355932204,299.0,2.33
94,0.0,0.0,4.2,4.2,4.2,0.0,1055.1400000001304,88,4.2,4.199,-0.0010000000000003,300.0,31,0.9868644067796613,298.0,2.329
95,0.0,0.0,4.2,4.2,4.2,0.0,1197.5100000000093,102,4.2,4.199,-0.0010000000000003,300.0,31,0.9868644067796613,297.0,2.329
96,0.0,0.0,4.2,4.2,4.2,0.0,1150.8500000000931,98,4.2,4.199,-0.0010000000000003,300.0,31,0.9864406779661016,296.0,2.328
97,0.0,0.0,4.2,4.2,4.2,0.0,1115.4799999999814,94,4.2,4.199,-0.0010000000000003,300.0,31,0.9864406779661016,295.0,2.328
98,0.0,0.0,4.2,4.2,4.2,0.0,1212.119999999879,104,4.2,4.199,-0.0010000000000003,300.0,31,0.9860169491525425,294.0,2.327
99,0.0,0.0,4.2,4.2,4.2,0.0,1141.6100000001024,97,4.2,4.199,-0.0010000000000003,300.0,31,0.9860169491525425,293.0,2.327
100,0.0,0.0,4.2,4.2,4.2,0.0,1261.3500000000931,109,4.2,4.199,-0.0010000000000003,300.0,31,0.9855932203389832,292.0,2.326
101,0.0,0.0,4.2,4.2,4.2,0.0,1093.059999999823,92,4.2,4.199,-0.0010000000000003,300.0,31,0.985169491525424,291.0,2.325
102,0.0,0.0,4.2,4.2,4.2,0.0,1171.310000000056,100,4.2,4.199,-0.0010000000000003,300.0,31,0.985169491525424,290.0,2.325
103,0.0,0.0,4.2,4.2,4.2,0.0,1148.0700000000652,97,4.2,4.199,-0.0010000000000003,300.0,31,0.9847457627118644,289.0,2.324
104,0.0,0.0,4.2,4.2,4.2,0.0,1124.5100000000093,95,4.2,4.199,-0.0010000000000003,300.0,31,0.9847457627118644,288.0,2.324
105,0.0,0.0,4.2,4.2,4.2,0.0,1102.2299999999814,93,4.2,4.199,-0.0010000000000003,300.0,31,0.9843220338983052,287.0,2.323
106,0.0,0.0,4.2,4.2,4.2,0.0,1127.75,95,4.2,4.199,-0.0010000000000003,300.0,31,0.9843220338983052,286.0,2.323
107,0.0,0.0,4.2,4.2,4.2,0.0,1113.2299999999814,94,4.2,4.199,-0.0010000000000003,300.0,31,0.983898305084746,285.0,2.322
108,0.0,0.0,4.2,4.2,4.2,0.0,1123.6699999999255,95,4.2,4.199,-0.0010000000000003,300.0,31,0.9834745762711866,284.0,2.321
109,0.0,0.0,4.2,4.2,4.2,0.0,1107.719999999972,93,4.2,4.199,-0.0010000000000003,300.0,31,0.9834745762711866,283.0,2.321
110,0.0,0.0,4.2,4.2,4.2,0.0,1090.3299999998417,92,4.2,4.199,-0.0010000000000003,300.0,31,0.983050847457627,282.0,2.32
111,0.0,0.0,4.2,4.2,4.2,0.0,1022.2299999999814,85,4.2,4.199,-0.0010000000000003,300.0,31,0.9826271186440678,281.0,2.319
112,0.0,0.0,4.2,4.2,4.2,0.0,1181.410000000149,101,4.2,4.199,-0.0010000000000003,300.0,31,0.9826271186440678,280.0,2.319
113,0.0,0.0,4.2,4.2,4.2,0.0,1125.6999999999534,95,4.2,4.199,-0.0010000000000003,300.0,31,0.9822033898305086,279.0,2.318
114,0.0,0.0,4.2,4.2,4.2,0.0,1085.0399999998044,91,4.2,4.199,-0.0010000000000003,300.0,31,0.9822033898305086,278.0,2.318
115,0.0,0.0,4.2,4.2,4.2,0.0,1159.2700000000186,98,4.2,4.199,-0.0010000000000003,300.0,31,0.9817796610169492,277.0,2.317
116,0.0,0.0,4.2,4.2,4.2,0.0,1156.3999999999069,98,4.2,4.199,-0.0010000000000003,300.0,31,0.9817796610169492,276.0,2.317
117,0.0,0.0,4.2,4.2,4.2,0.0,1174.5500000000466,100,4.2,4.199,-0.0010000000000003,300.0,31,0.9813559322033898,275.0,2.316
118,0.0,0.0,4.2,4.2,4.2,0.0,1115.6599999999162,94,4.2,4.199,-0.0010000000000003,300.0,31,0.9809322033898306,274.0,2.315
119,0.0,0.0,4.2,4.2,4.2,0.0,1087.219999999972,91,4.2,4.199,-0.0010000000000003,300.0,31,0.9805084745762712,273.0,2.314
120,0.0,0.0,4.2,4.2,4.2,0.0,1125.439999999944,95,4.2,4.199,-0.0010000000000003,300.0,31,0.9805084745762712,272.0,2.314
121,0.0,0.0,4.2,4.2,4.2,0.0,1140.3400000000838,97,4.2,4.199,-0.0010000000000003,300.0,31,0.980084745762712,271.0,2.313
122,0.0,0.0,4.2,4.2,4.2,0.0,1127.9899999999907,95,4.2,4.199,-0.0010000000000003,300.0,31,0.980084745762712,270.0,2.313
123,0.0,0.0,4.2,4.2,4.2,0.0,1140.4899999999907,97,4.2,4.199,-0.0010000000000003,300.0,31,0.9796610169491524,269.0,2.312
124,0.0,0.0,4.2,4.2,4.2,0.0,1149.4499999999534,97,4.2,4.199,-0.0010000000000003,300.0,31,0.9796610169491524,268.0,2.312
125,0.0,0.0,4.2,4.2,4.2,0.0,1123.9799999999814,95,4.2,4.199,-0.0010000000000003,300.0,31,0.9792372881355932,267.0,2.311
126,0.0,0.0,4.2,4.2,4.2,0.0,1131.3900000001304,96,4.2,4.199,-0.0010000000000003,300.0,31,0.978813559322034,266.0,2.31
127,0.0,0.0,4.2,4.2,4.2,0.0,1086.3899999998976,91,4.2,4.199,-0.0010000000000003,300.0,31,0.9783898305084748,265.0,2.309
128,0.0,0.0,4.2,4.2,4.2,0.0,1169.6599999999162,99,4.2,4.199,-0.0010000000000003,300.0,31,0.9783898305084748,264.0,2.309
129,0.0,0.0,4.2,4.2,4.2,0.0,1114.8499999998603,94,4.2,4.199,-0.0010000000000003,300.0,31,0.9779661016949152,263.0,2.308
130,0.0,0.0,4.2,4.2,4.2,0.0,1185.6799999999348,101,4.2,4.199,-0.0010000000000003,300.0,31,0.9779661016949152,262.0,2.308
131,0.0,0.0,4.2,4.2,4.2,0.0,1111.189999999944,94,4.2,4.199,-0.0010000000000003,300.0,31,0.977542372881356,261.0,2.307
132,0.0,0.0,4.2,4.2,4.2,0.0,1100.8199999998324,93,4.2,4.199,-0.0010000000000003,300.0,31,0.9771186440677968,260.0,2.306
133,0.0,0.0,4.2,4.2,4.2,0.0,1115.8200000000652,94,4.2,4.199,-0.0010000000000003,300.0,31,0.9766949152542376,259.0,2.305
134,0.0,0.0,4.2,4.2,4.2,0.0,1198.8499999998603,102,4.2,4.199,-0.0010000000000003,300.0,31,0.9766949152542376,258.0,2.305
135,0.0,0.0,4.2,4.2,4.2,0.0,1040.9300000001676,87,4.2,4.199,-0.0010000000000003,300.0,31,0.976271186440678,257.0,2.304
136,0.0,0.0,4.2,4.2,4.2,0.0,1125.1399999998976,95,4.2,4.199,-0.0010000000000003,300.0,31,0.976271186440678,256.0,2.304
137,0.0,0.0,4.2,4.2,4.2,0.0,1025.4299999999348,85,4.2,4.199,-0.0010000000000003,300.0,31,0.9758474576271188,255.0,2.303
138,0.0,0.0,4.2,4.2,4.2,0.0,1162.7700000000186,99,4.2,4.199,-0.0010000000000003,300.0,31,0.9758474576271188,254.0,2.303
139,0.0,0.0,4.2,4.2,4.2,0.0,1157.589999999851,98,4.2,4.199,-0.0010000000000003,300.0,31,0.9754237288135594,253.0,2.302
140,0.0,0.0,4.2,4.2,4.2,0.0,1028.1000000000931,85,4.2,4.199,-0.0010000000000003,300.0,31,0.975,252.0,2.301
141,0.0,0.0,4.2,4.2,4.2,0.0,1182.5399999998044,101,4.2,4.199,-0.0010000000000003,300.0,31,0.975,251.0,2.301
142,0.0,0.0,4.2,4.2,4.2,0.0,1111.7700000000186,94,4.2,4.199,-0.0010000000000003,300.0,31,0.9745762711864406,250.0,2.3
143,0.0,0.0,4.2,4.2,4.2,0.0,1159.5400000000373,98,4.2,4.199,-0.0010000000000003,300.0,31,0.9741525423728814,249.0,2.299
144,0.0,0.0,4.2,4.2,4.2,0.0,1147.160000000149,97,4.2,4.199,-0.0010000000000003,300.0,31,0.973728813559322,248.0,2.298
145,0.0,0.0,4.2,4.2,4.2,0.0,1156.9799999999814,98,4.2,4.199,-0.0010000000000003,300.0,31,0.973728813559322,247.0,2.298
146,0.0,0.0,4.2,4.2,4.2,0.0,1124.719999999972,95,4.2,4.199,-0.0010000000000003,300.0,31,0.9733050847457628,246.0,2.297
147,0.0,0.0,4.2,4.2,4.2,0.0,1061.3599999998696,89,4.2,4.199,-0.0010000000000003,300.0,31,0.9652542372881356,245.0,2.278
148,0.0,0.0,4.2,4.2,4.2,0.0,1149.4799999999814,97,4.2,4.199,-0.0010000000000003,300.0,31,0.9661016949152542,244.0,2.28
149,0.0,0.0,4.2,4.2,4.2,0.0,1125.6200000001118,95,4.2,4.199,-0.0010000000000003,300.0,31,0.9665254237288136,243.0,2.281
150,0.0,0.0,4.2,4.2,4.2,0.0,1133.0400000000373,96,4.2,4.199,-0.0010000000000003,300.0,31,0.9665254237288136,242.0,2.281
151,0.0,0.0,4.2,4.2,4.2,0.0,1169.880000000354,99,4.2,4.199,-0.0010000000000003,300.0,31,0.9665254237288136,241.0,2.281
152,0.0,0.0,4.2,4.2,4.2,0.0,1112.9799999999814,94,4.2,4.199,-0.0010000000000003,300.0,31,0.9665254237288136,240.0,2.281
153,0.0,0.0,4.2,4.2,4.2,0.0,1115.089999999851,94,4.2,4.199,-0.0010000000000003,300.0,31,0.9665254237288136,239.0,2.281
154,0.0,0.0,4.2,4.2,4.2,0.0,1101.0099999997765,93,4.2,4.199,-0.0010000000000003,300.0,31,0.9665254237288136,238.0,2.281
155,0.0,0.0,4.2,4.2,4.2,0.0,1087.5200000000186,91,4.2,4.199,-0.0010000000000003,300.0,31,0.9661016949152542,237.0,2.28
156,0.0,0.0,4.2,4.2,4.2,0.0,1192.929999999702,102,4.2,4.199,-0.0010000000000003,300.0,31,0.9661016949152542,236.0,2.28
157,0.0,0.0,4.2,4.2,4.2,0.0,1104.4599999999627,93,4.2,4.199,-0.0010000000000003,300.0,31,0.965677966101695,235.0,2.279
158,0.0,0.0,4.2,4.2,4.2,0.0,1149.410000000149,97,4.2,4.199,-0.0010000000000003,300.0,31,0.965677966101695,234.0,2.279
159,0.0,0.0,4.2,4.2,4.2,0.0,1143.1499999999069,97,4.2,4.199,-0.0010000000000003,300.0,31,0.9652542372881356,233.0,2.278
160,0.0,0.0,4.2,4.2,4.2,0.0,1110.7000000001865,94,4.2,4.199,-0.0010000000000003,300.0,31,0.9648305084745764,232.0,2.277
161,0.0,0.0,4.2,4.2,4.2,0.0,1138.1699999999255,96,4.2,4.199,-0.0010000000000003,300.0,31,0.9648305084745764,231.0,2.277
162,0.0,0.0,4.2,4.2,4.2,0.0,1132.5,96,4.2,4.199,-0.0010000000000003,300.0,31,0.964406779661017,230.0,2.276
163,0.0,0.0,4.2,4.2,4.2,0.0,1181.7299999999814,101,4.2,4.199,-0.0010000000000003,300.0,31,0.964406779661017,229.0,2.276
164,0.0,0.0,4.2,4.2,4.2,0.0,1218.0,104,4.2,4.199,-0.0010000000000003,300.0,31,0.9639830508474576,228.0,2.275
165,0.0,0.0,4.2,4.2,4.2,0.0,1122.4799999999814,95,4.2,4.199,-0.0010000000000003,300.0,31,0.9635593220338984,227.0,2.274
166,0.0,0.0,4.2,4.2,4.2,0.0,1138.8599999998696,96,4.2,4.199,-0.0010000000000003,300.0,31,0.9635593220338984,226.0,2.274
167,0.0,0.0,4.2,4.2,4.2,0.0,1099.2999999998135,92,4.2,4.199,-0.0010000000000003,300.0,31,0.963135593220339,225.0,2.273
168,0.0,0.0,4.2,4.2,4.2,0.0,1114.6299999998882,94,4.2,4.199,-0.0010000000000003,300.0,31,0.9627118644067796,224.0,2.272
169,0.0,0.0,4.2,4.2,4.2,0.0,1137.5200000000186,96,4.2,4.199,-0.0010000000000003,300.0,31,0.9622881355932204,223.0,2.271
170,0.0,0.0,4.2,4.2,4.2,0.0,1148.0099999997765,97,4.2,4.199,-0.0010000000000003,300.0,31,0.9622881355932204,222.0,2.271
171,0.0,0.0,4.2,4.2,4.2,0.0,1112.0099999997765,94,4.2,4.199,-0.0010000000000003,300.0,31,0.9618644067796612,221.0,2.27
172,0.0,0.0,4.2,4.2,4.2,0.0,1147.9799999999814,97,4.2,4.199,-0.0010000000000003,300.0,31,0.9618644067796612,220.0,2.27
173,0.0,0.0,4.2,4.2,4.2,0.0,1181.4599999999627,101,4.2,4.199,-0.0010000000000003,300.0,31,0.9614406779661018,219.0,2.269
174,0.0,0.0,4.2,4.2,4.2,0.0,1144.970000000205,97,4.2,4.199,-0.0010000000000003,300.0,31,0.9610169491525424,218.0,2.268
175,0.0,0.0,4.2,4.2,4.2,0.0,1137.1499999999069,96,4.2,4.199,-0.0010000000000003,300.0,31,0.9605932203389832,217.0,2.267
176,0.0,0.0,4.2,4.2,4.2,0.0,1191.119999999646,102,4.2,4.199,-0.0010000000000003,300.0,31,0.9605932203389832,216.0,2.267
177,0.0,0.0,4.2,4.2,4.2,0.0,1150.739999999758,98,4.2,4.199,-0.0010000000000003,300.0,31,0.9601694915254236,215.0,2.266
178,0.0,0.0,4.2,4.2,4.2,0.0,1138.4500000001865,96,4.2,4.199,-0.0010000000000003,300.0,31,0.9597457627118644,214.0,2.265
179,0.0,0.0,4.2,4.2,4.2,0.0,1096.929999999702,92,4.2,4.199,-0.0010000000000003,300.0,31,0.9593220338983052,213.0,2.264
180,0.0,0.0,4.2,4.2,4.2,0.0,1136.0200000000186,96,4.2,4.199,-0.0010000000000003,300.0,31,0.9593220338983052,212.0,2.264
181,0.0,0.0,4.2,4.2,4.2,0.0,1178.060000000056,100,4.2,4.199,-0.0010000000000003,300.0,31,0.9588983050847456,211.0,2.263
182,0.0,0.0,4.2,4.2,4.2,0.0,1186.939999999944,101,4.2,4.199,-0.0010000000000003,300.0,31,0.9588983050847456,210.0,2.263
183,0.0,0.0,4.2,4.2,4.2,0.0,1130.0,95,4.2,4.199,-0.0010000000000003,300.0,31,0.9584745762711864,209.0,2.262
184,0.0,0.0,4.2,4.2,4.2,0.0,1165.9500000001865,99,4.2,4.199,-0.0010000000000003,300.0,31,0.9580508474576273,208.0,2.261
185,0.0,0.0,4.2,4.2,4.2,0.0,1131.7800000002608,96,4.2,4.199,-0.0010000000000003,300.0,31,0.9576271186440678,207.0,2.26
186,0.0,0.0,4.2,4.2,4.2,0.0,1097.2599999997765,92,4.2,4.199,-0.0010000000000003,300.0,31,0.9572033898305085,206.0,2.259
187,0.0,0.0,4.2,4.2,4.2,0.0,1120.1999999997206,95,4.2,4.199,-0.0010000000000003,300.0,31,0.9572033898305085,205.0,2.259
188,0.0,0.0,4.2,4.2,4.2,0.0,1132.6599999996834,96,4.2,4.199,-0.0010000000000003,300.0,31,0.9567796610169492,204.0,2.258
189,0.0,0.0,4.2,4.2,4.2,0.0,1241.7099999999627,107,4.2,4.199,-0.0010000000000003,300.0,31,0.9567796610169492,203.0,2.258
190,0.0,0.0,4.2,4.2,4.2,0.0,1168.6999999997206,99,4.2,4.199,-0.0010000000000003,300.0,31,0.95635593220339,202.0,2.257
191,0.0,0.0,4.2,4.2,4.2,0.0,1157.5799999996088,98,4.2,4.199,-0.0010000000000003,300.0,31,0.9559322033898304,201.0,2.256
192,0.0,0.0,4.2,4.2,4.2,0.0,1089.25,91,4.2,4.199,-0.0010000000000003,300.0,31,0.9555084745762712,200.0,2.255
193,0.0,0.0,4.2,4.2,4.2,0.0,1099.8199999998324,92,4.2,4.199,-0.0010000000000003,300.0,31,0.9555084745762712,199.0,2.255
194,0.0,0.0,4.2,4.2,4.2,0.0,1109.4900000002235,93,4.2,4.199,-0.0010000000000003,300.0,31,0.955084745762712,198.0,2.254
195,0.0,0.0,4.2,4.2,4.2,0.0,1184.6999999997206,101,4.2,4.199,-0.0010000000000003,300.0,31,0.9546610169491526,197.0,2.253
196,0.0,0.0,4.2,4.2,4.2,0.0,1181.189999999944,101,4.2,4.199,-0.0010000000000003,300.0,31,0.9546610169491526,196.0,2.253
197,0.0,0.0,4.2,4.2,4.2,0.0,1173.7000000001865,100,4.2,4.199,-0.0010000000000003,300.0,31,0.9542372881355932,195.0,2.252
198,0.0,0.0,4.2,4.2,4.2,0.0,1096.0800000000745,92,4.2,4.199,-0.0010000000000003,300.0,31,0.953813559322034,194.0,2.251
199,0.0,0.0,4.2,4.2,4.2,0.0,1187.470000000205,101,4.2,4.199,-0.0010000000000003,300.0,31,0.9533898305084746,193.0,2.25
200,0.0,0.0,4.2,4.2,4.2,0.0,1179.2400000002235,100,4.2,4.199,-0.0010000000000003,300.0,31,0.9533898305084746,192.0,2.25
201,0.0,0.0,4.2,4.2,4.2,0.0,1135.939999999944,96,4.2,4.199,-0.0010000000000003,300.0,31,0.9529661016949154,191.0,2.249
202,0.0,0.0,4.2,4.2,4.2,0.0,1175.839999999851,100,4.2,4.199,-0.0010000000000003,300.0,31,0.952542372881356,190.0,2.248
203,0.0,0.0,4.2,4.2,4.2,0.0,1157.7999999998135,98,4.2,4.199,-0.0010000000000003,300.0,31,0.9521186440677966,189.0,2.247
204,0.0,0.0,4.2,4.2,4.2,0.0,1140.510000000242,97,4.2,4.199,-0.0010000000000003,300.0,31,0.9521186440677966,188.0,2.247
205,0.0,0.0,4.2,4.2,4.2,0.0,1238.2299999999814,106,4.2,4.199,-0.0010000000000003,300.0,31,0.9516949152542372,187.0,2.246
206,0.0,0.0,4.2,4.2,4.2,0.0,1185.3900000001304,101,4.2,4.199,-0.0010000000000003,300.0,31,0.951271186440678,186.0,2.245
207,0.0,0.0,4.2,4.2,4.2,0.0,1207.939999999944,103,4.2,4.199,-0.0010000000000003,300.0,31,0.951271186440678,185.0,2.245
208,0.0,0.0,4.2,4.2,4.2,0.0,1220.9799999999814,105,4.2,4.199,-0.0010000000000003,300.0,31,0.9508474576271188,184.0,2.244
209,0.0,0.0,4.2,4.2,4.2,0.0,1190.4500000001865,102,4.2,4.199,-0.0010000000000003,300.0,31,0.9504237288135592,183.0,2.243
210,0.0,0.0,4.2,4.2,4.2,0.0,1067.0900000003166,89,4.2,4.199,-0.0010000000000003,300.0,31,0.95,182.0,2.242
211,0.0,0.0,4.2,4.2,4.2,0.0,1146.5699999998324,97,4.2,4.199,-0.0010000000000003,300.0,31,0.95,181.0,2.242
212,0.0,0.0,4.2,4.2,4.2,0.0,1208.6400000001304,103,4.2,4.199,-0.0010000000000003,300.0,31,0.9495762711864408,180.0,2.241
213,0.0,0.0,4.2,4.2,4.2,0.0,1145.5400000000373,97,4.2,4.199,-0.0010000000000003,300.0,31,0.9491525423728816,179.0,2.24
214,0.0,0.0,4.2,4.2,4.2,0.0,1167.7700000000186,99,4.2,4.199,-0.0010000000000003,300.0,31,0.948728813559322,178.0,2.239
215,0.0,0.0,4.2,4.2,4.2,0.0,1185.1299999998882,101,4.2,4.199,-0.0010000000000003,300.0,31,0.948728813559322,177.0,2.239
216,0.0,0.0,4.2,4.2,4.2,0.0,1201.439999999944,103,4.2,4.199,-0.0010000000000003,300.0,31,0.9483050847457628,176.0,2.238
217,0.0,0.0,4.2,4.2,4.2,0.0,1194.6500000003723,102,4.2,4.199,-0.0010000000000003,300.0,31,0.9478813559322036,175.0,2.237
218,0.0,0.0,4.2,4.2,4.2,0.0,1138.320000000298,96,4.2,4.199,-0.0010000000000003,300.0,31,0.9474576271186442,174.0,2.236
219,0.0,0.0,4.2,4.2,4.2,0.0,1157.2900000000373,98,4.2,4.199,-0.0010000000000003,300.0,31,0.9470338983050848,173.0,2.235
220,0.0,0.0,4.2,4.2,4.2,0.0,1181.9000000003723,101,4.2,4.199,-0.0010000000000003,300.0,31,0.9470338983050848,172.0,2.235
221,0.0,0.0,4.2,4.2,4.2,0.0,1141.4300000001676,97,4.2,4.199,-0.0010000000000003,300.0,31,0.9466101694915254,171.0,2.234
222,0.0,0.0,4.2,4.2,4.2,0.0,1151.1299999998882,98,4.2,4.199,-0.0010000000000003,300.0,31,0.9461864406779662,170.0,2.233
223,0.0,0.0,4.2,4.2,4.2,0.0,1179.439999999944,100,4.2,4.199,-0.0010000000000003,300.0,31,0.9461864406779662,169.0,2.233
224,0.0,0.0,4.2,4.2,4.2,0.0,1136.5400000000373,96,4.2,4.199,-0.0010000000000003,300.0,31,0.9453389830508474,168.0,2.231
225,0.0,0.0,4.2,4.2,4.2,0.0,1187.8799999998882,101,4.2,4.199,-0.0010000000000003,300.0,31,0.9453389830508474,167.0,2.231
226,0.0,0.0,4.2,4.2,4.2,0.0,1157.7800000002608,98,4.2,4.199,-0.0010000000000003,300.0,31,0.9449152542372882,166.0,2.23
227,0.0,0.0,4.2,4.2,4.2,0.0,1169.189999999944,99,4.2,4.199,-0.0010000000000003,300.0,31,0.9444915254237288,165.0,2.229
228,0.0,0.0,4.2,4.2,4.2,0.0,1244.320000000298,107,4.2,4.199,-0.0010000000000003,300.0,31,0.9444915254237288,164.0,2.229
229,0.0,0.0,4.2,4.2,4.2,0.0,1194.880000000354,102,4.2,4.199,-0.0010000000000003,300.0,31,0.9440677966101696,163.0,2.228
230,0.0,0.0,4.2,4.2,4.2,0.0,1235.3999999999069,106,4.2,4.199,-0.0010000000000003,300.0,31,0.94364406779661,162.0,2.227
231,0.0,0.0,4.2,4.2,4.2,0.0,1181.439999999944,101,4.2,4.199,-0.0010000000000003,300.0,31,0.9432203389830508,161.0,2.226
232,0.0,0.0,4.2,4.2,4.2,0.0,1157.3400000003166,98,4.2,4.199,-0.0010000000000003,300.0,31,0.9427966101694916,160.0,2.225
233,0.0,0.0,4.2,4.2,4.2,0.0,1271.3199999998324,110,4.2,4.199,-0.0010000000000003,300.0,31,0.9427966101694916,159.0,2.225
234,0.0,0.0,4.2,4.2,4.2,0.0,1146.2700000000186,97,4.2,4.199,-0.0010000000000003,300.0,31,0.9419491525423728,158.0,2.223
235,0.0,0.0,4.2,4.2,4.2,0.0,1150.3500000000931,98,4.2,4.199,-0.0010000000000003,300.0,31,0.9419491525423728,157.0,2.223
236,0.0,0.0,4.2,4.2,4.2,0.0,1218.7099999999627,104,4.2,4.199,-0.0010000000000003,300.0,31,0.9415254237288136,156.0,2.222
237,0.0,0.0,4.2,4.2,4.2,0.0,1187.529999999795,101,4.2,4.199,-0.0010000000000003,300.0,31,0.9411016949152544,155.0,2.221
238,0.0,0.0,4.2,4.2,4.2,0.0,1190.810000000056,102,4.2,4.199,-0.0010000000000003,300.0,31,0.9411016949152544,154.0,2.221
239,0.0,0.0,4.2,4.2,4.2,0.0,1216.6500000003723,104,4.2,4.199,-0.0010000000000003,300.0,31,0.9406779661016952,153.0,2.22
240,0.0,0.0,4.2,4.2,4.2,0.0,1118.8799999998882,94,4.2,4.199,-0.0010000000000003,300.0,31,0.9402542372881356,152.0,2.219
241,0.0,0.0,4.2,4.2,4.2,0.0,1318.560000000056,114,4.2,4.199,-0.0010000000000003,300.0,31,0.9402542372881356,151.0,2.219
242,0.0,0.0,4.2,4.2,4.2,0.0,1147.720000000205,97,4.2,4.199,-0.0010000000000003,300.0,31,0.939406779661017,150.0,2.217
243,0.0,0.0,4.2,4.2,4.2,0.0,1196.1299999998882,102,4.2,4.199,-0.0010000000000003,300.0,31,0.9389830508474578,149.0,2.216
244,0.0,0.0,4.2,4.2,4.2,0.0,1152.5699999998324,98,4.2,4.199,-0.0010000000000003,300.0,31,0.9385593220338982,148.0,2.215
245,0.0,0.0,4.2,4.2,4.2,0.0,1268.869999999646,109,4.2,4.199,-0.0010000000000003,300.0,31,0.938135593220339,147.0,2.214
246,0.0,0.0,4.2,4.2,4.2,0.0,1177.739999999758,100,4.2,4.199,-0.0010000000000003,300.0,31,0.9351694915254236,146.0,2.207
247,0.0,0.0,4.2,4.2,4.2,0.0,1206.489999999758,103,4.2,4.199,-0.0010000000000003,300.0,31,0.9347457627118644,145.0,2.206
248,0.0,0.0,4.2,4.2,4.2,0.0,1169.1299999998882,99,4.2,4.199,-0.0010000000000003,300.0,31,0.9343220338983051,144.0,2.205
249,0.0,0.0,4.2,4.2,4.2,0.0,1166.5300000002608,99,4.2,4.199,-0.0010000000000003,300.0,31,0.9343220338983051,143.0,2.205
250,0.0,0.0,4.2,4.2,4.2,0.0,1194.5499999998135,102,4.2,4.199,-0.0010000000000003,300.0,31,0.933898305084746,142.0,2.204
251,0.0,0.0,4.2,4.2,4.2,0.0,1213.6000000000931,104,4.2,4.199,-0.0010000000000003,300.0,31,0.9334745762711864,141.0,2.203
252,0.0,0.0,4.2,4.2,4.2,0.0,1285.8900000001304,111,4.2,4.199,-0.0010000000000003,300.0,31,0.9330508474576272,140.0,2.202
253,0.0,0.0,4.2,4.2,4.2,0.0,1235.660000000149,106,4.2,4.199,-0.0010000000000003,300.0,31,0.932627118644068,139.0,2.201
254,0.0,0.0,4.2,4.2,4.2,0.0,1218.5300000002608,104,4.2,4.199,-0.0010000000000003,300.0,31,0.9322033898305084,138.0,2.2
255,0.0,0.0,4.2,4.2,4.2,0.0,1233.5,106,4.2,4.199,-0.0010000000000003,300.0,31,0.9317796610169492,137.0,2.199
256,0.0,0.0,4.2,4.2,4.2,0.0,1231.9200000003912,106,4.2,4.199,-0.0010000000000003,300.0,31,0.9309322033898306,136.0,2.197
257,0.0,0.0,4.2,4.2,4.2,0.0,1228.2599999997765,105,4.2,4.199,-0.0010000000000003,300.0,31,0.9305084745762712,135.0,2.196
258,0.0,0.0,4.2,4.2,4.2,0.0,1290.160000000149,112,4.2,4.199,-0.0010000000000003,300.0,31,0.9300847457627118,134.0,2.195
259,0.0,0.0,4.2,4.2,4.2,0.0,1328.75,115,4.2,4.199,-0.0010000000000003,300.0,31,0.9296610169491526,133.0,2.194
260,0.0,0.0,4.2,4.2,4.2,0.0,1356.3599999998696,118,4.2,4.199,-0.0010000000000003,300.0,31,0.9292372881355933,132.0,2.193
261,0.0,0.0,4.2,4.2,4.2,0.0,1276.589999999851,110,4.2,4.199,-0.0010000000000003,300.0,31,0.928813559322034,131.0,2.192
262,0.0,0.0,4.2,4.2,4.2,0.0,1235.7599999997765,106,4.2,4.199,-0.0010000000000003,300.0,31,0.9283898305084746,130.0,2.191
263,0.0,0.0,4.2,4.2,4.2,0.0,1322.9900000002235,115,4.2,4.199,-0.0010000000000003,300.0,31,0.9279661016949152,129.0,2.19
264,0.0,0.0,4.2,4.2,4.2,0.0,1336.8500000000931,116,4.2,4.199,-0.0010000000000003,300.0,31,0.9271186440677968,128.0,2.188
265,0.0,0.0,4.2,4.2,4.2,0.0,1279.9300000001676,110,4.2,4.199,-0.0010000000000003,300.0,31,0.9266949152542372,127.0,2.187
266,0.0,0.0,4.2,4.2,4.2,0.0,1347.510000000242,117,4.2,4.199,-0.0010000000000003,300.0,31,0.926271186440678,126.0,2.186
267,0.0,0.0,4.2,4.2,4.2,0.0,1290.5200000000186,112,4.2,4.199,-0.0010000000000003,300.0,31,0.9258474576271188,125.0,2.185
268,0.0,0.0,4.2,4.2,4.2,0.0,1268.7000000001865,109,4.2,4.199,-0.0010000000000003,300.0,31,0.9254237288135594,124.0,2.184
269,0.0,0.0,4.2,4.2,4.2,0.0,1277.9199999999255,110,4.2,4.199,-0.0010000000000003,300.0,31,0.9245762711864408,123.0,2.182
270,0.0,0.0,4.2,4.2,4.2,0.0,1344.7199999997392,117,4.2,4.199,-0.0010000000000003,300.0,31,0.9245762711864408,122.0,2.182
271,0.0,0.0,4.2,4.2,4.2,0.0,1305.3900000001304,113,4.2,4.199,-0.0010000000000003,300.0,31,0.923728813559322,121.0,2.18
272,0.0,0.0,4.2,4.2,4.2,0.0,1310.9599999999627,114,4.2,4.199,-0.0010000000000003,300.0,31,0.9233050847457628,120.0,2.179
273,0.0,0.0,4.2,4.2,4.2,0.0,1251.2400000002235,108,4.2,4.199,-0.0010000000000003,300.0,31,0.9228813559322034,119.0,2.178
274,0.0,0.0,4.2,4.2,4.2,0.0,1280.1700000003912,111,4.2,4.199,-0.0010000000000003,300.0,31,0.922457627118644,118.0,2.177
275,0.0,0.0,4.2,4.2,4.2,0.0,1371.8199999998324,120,4.2,4.199,-0.0010000000000003,300.0,31,0.9220338983050848,117.0,2.176
276,0.0,0.0,4.2,4.2,4.2,0.0,1309.7700000000186,113,4.2,4.199,-0.0010000000000003,300.0,31,0.921186440677966,116.0,2.174
277,0.0,0.0,4.2,4.2,4.2,0.0,1402.6099999998696,123,4.2,4.199,-0.0010000000000003,300.0,31,0.9207627118644068,115.0,2.173
278,0.0,0.0,4.2,4.2,4.2,0.0,1388.3600000003353,121,4.2,4.199,-0.0010000000000003,300.0,31,0.9203389830508476,114.0,2.172
279,0.0,0.0,4.2,4.2,4.2,0.0,1249.560000000056,107,4.2,4.199,-0.0010000000000003,300.0,31,0.9194915254237288,113.0,2.17
280,0.0,0.0,4.2,4.2,4.2,0.0,1324.25,115,4.2,4.199,-0.0010000000000003,300.0,31,0.9194915254237288,112.0,2.17
281,0.0,0.0,4.2,4.2,4.2,0.0,1338.5400000000373,116,4.2,4.199,-0.0010000000000003,300.0,31,0.9186440677966102,111.0,2.168
282,0.0,0.0,4.2,4.2,4.2,0.0,1382.0500000002794,121,4.2,4.199,-0.0010000000000003,300.0,31,0.9182203389830508,110.0,2.167
283,0.0,0.0,4.2,4.2,4.2,0.0,1392.2400000002235,122,4.2,4.199,-0.0010000000000003,300.0,31,0.9177966101694915,109.0,2.166
284,0.0,0.0,4.2,4.2,4.2,0.0,1281.0,111,4.2,4.199,-0.0010000000000003,300.0,31,0.9173728813559324,108.0,2.165
285,0.0,0.0,4.2,4.2,4.2,0.0,1377.529999999795,120,4.2,4.199,-0.0010000000000003,300.0,31,0.916949152542373,107.0,2.164
286,0.0,0.0,4.2,4.2,4.2,0.0,1312.660000000149,114,4.2,4.199,-0.0010000000000003,300.0,31,0.9161016949152544,106.0,2.162
287,0.0,0.0,4.2,4.2,4.2,0.0,1386.220000000205,121,4.2,4.199,-0.0010000000000003,300.0,31,0.9156779661016948,105.0,2.161
288,0.0,0.0,4.2,4.2,4.2,0.0,1372.3999999999069,120,4.2,4.199,-0.0010000000000003,300.0,31,0.9152542372881356,104.0,2.16
289,0.0,0.0,4.2,4.2,4.2,0.0,1392.6999999997206,122,4.2,4.199,-0.0010000000000003,300.0,31,0.9144067796610168,103.0,2.158
290,0.0,0.0,4.2,4.2,4.2,0.0,1354.7299999999814,118,4.2,4.199,-0.0010000000000003,300.0,31,0.9139830508474576,102.0,2.157
291,0.0,0.0,4.2,4.2,4.2,0.0,1415.7700000000186,124,4.2,4.199,-0.0010000000000003,300.0,31,0.9135593220338984,101.0,2.156
292,0.0,0.0,4.2,4.2,4.2,0.0,1356.3600000003353,118,4.2,4.199,-0.0010000000000003,300.0,31,0.9127118644067796,100.0,2.154
293,0.0,0.0,4.2,4.2,4.2,0.0,1466.25,129,4.2,4.199,-0.0010000000000003,300.0,31,0.9122881355932204,99.0,2.153
294,0.0,0.0,4.2,4.2,4.2,0.0,1393.2000000001865,122,4.2,4.199,-0.0010000000000003,300.0,31,0.9118644067796612,98.0,2.152
295,0.0,0.0,4.2,4.2,4.2,0.0,1346.2099999999627,117,4.2,4.199,-0.0010000000000003,300.0,31,0.9110169491525424,97.0,2.15
296,0.0,0.0,4.2,4.2,4.2,0.0,1363.0300000002608,119,4.2,4.199,-0.0010000000000003,300.0,31,0.9105932203389832,96.0,2.149
297,0.0,0.0,4.2,4.2,4.2,0.0,1499.570000000298,132,4.2,4.199,-0.0010000000000003,300.0,31,0.9101694915254238,95.0,2.148
298,0.0,0.0,4.2,4.2,4.2,0.0,1373.839999999851,120,4.2,4.199,-0.0010000000000003,300.0,31,0.9093220338983052,94.0,2.146
299,0.0,0.0,4.2,4.2,4.2,0.0,1447.1399999996647,127,4.2,4.199,-0.0010000000000003,300.0,31,0.9088983050847458,93.0,2.145
300,0.0,0.0,4.2,4.2,4.2,0.0,1354.029999999795,118,4.2,4.199,-0.0010000000000003,300.0,31,0.9080508474576272,92.0,2.143
301,0.0,0.0,4.2,4.2,4.2,0.0,1343.820000000298,117,4.2,4.199,-0.0010000000000003,300.0,31,0.9076271186440678,91.0,2.142
302,0.0,0.0,4.2,4.2,4.2,0.0,1434.6800000001676,126,4.2,4.199,-0.0010000000000003,300.0,31,0.9067796610169492,90.0,2.14
303,0.0,0.0,4.2,4.2,4.2,0.0,1369.75,119,4.2,4.199,-0.0010000000000003,300.0,31,0.9063559322033898,89.0,2.139
304,0.0,0.0,4.2,4.2,4.2,0.0,1410.810000000056,124,4.2,4.199,-0.0010000000000003,300.0,31,0.9055084745762711,88.0,2.137
305,0.0,0.0,4.2,4.2,4.2,0.0,1497.3400000003166,132,4.2,4.199,-0.0010000000000003,300.0,31,0.905084745762712,87.0,2.136
306,0.0,0.0,4.2,4.2,4.2,0.0,1438.7999999998135,126,4.2,4.199,-0.0010000000000003,300.0,31,0.9046610169491524,86.0,2.135
307,0.0,0.0,4.2,4.2,4.2,0.0,1519.3900000001304,134,4.2,4.199,-0.0010000000000003,300.0,31,0.903813559322034,85.0,2.133
308,0.0,0.0,4.2,4.2,4.2,0.0,1406.6000000000931,123,4.2,4.199,-0.0010000000000003,300.0,31,0.9029661016949152,84.0,2.131
309,0.0,0.0,4.2,4.2,4.2,0.0,1466.369999999646,129,4.2,4.199,-0.0010000000000003,300.0,31,0.902542372881356,83.0,2.13
310,0.0,0.0,4.2,4.2,4.2,0.0,1444.9900000002235,127,4.2,4.199,-0.0010000000000003,300.0,31,0.9016949152542374,82.0,2.128
311,0.0,0.0,4.2,4.2,4.2,0.0,1497.8000000002794,132,4.2,4.199,-0.0010000000000003,300.0,31,0.901271186440678,81.0,2.127
312,0.0,0.0,4.2,4.2,4.2,0.0,1509.4500000001865,133,4.2,4.199,-0.0010000000000003,300.0,31,0.9004237288135594,80.0,2.125
313,0.0,0.0,4.2,4.2,4.2,0.0,1427.8199999998324,125,4.2,4.199,-0.0010000000000003,300.0,31,0.8995762711864408,79.0,2.123
314,0.0,0.0,4.2,4.2,4.2,0.0,1386.089999999851,121,4.2,4.199,-0.0010000000000003,300.0,31,0.8991525423728813,78.0,2.122
315,0.0,0.0,4.2,4.2,4.2,0.0,1418.0200000000186,124,4.2,4.199,-0.0010000000000003,300.0,31,0.8983050847457628,77.0,2.12
316,0.0,0.0,4.2,4.2,4.2,0.0,1424.4799999999814,125,4.2,4.199,-0.0010000000000003,300.0,31,0.8978813559322035,76.0,2.119
317,0.0,0.0,4.2,4.2,4.2,0.0,1507.0400000000373,133,4.2,4.199,-0.0010000000000003,300.0,31,0.8970338983050848,75.0,2.117
318,0.0,0.0,4.2,4.2,4.2,0.0,1494.189999999944,132,4.2,4.199,-0.0010000000000003,300.0,31,0.8961864406779663,74.0,2.115
319,0.0,0.0,4.2,4.2,4.2,0.0,1531.8199999998324,136,4.2,4.199,-0.0010000000000003,300.0,31,0.8957627118644068,73.0,2.114
320,0.0,0.0,4.2,4.2,4.2,0.0,1594.4900000002235,142,4.2,4.199,-0.0010000000000003,300.0,31,0.8949152542372882,72.0,2.112
321,0.0,0.0,4.2,4.2,4.2,0.0,1427.6599999996834,125,4.2,4.199,-0.0010000000000003,300.0,31,0.8940677966101694,71.0,2.11
322,0.0,0.0,4.2,4.2,4.2,0.0,1539.4599999999627,136,4.2,4.199,-0.0010000000000003,300.0,31,0.8936440677966102,70.0,2.109
323,0.0,0.0,4.2,4.2,4.2,0.0,1634.3299999996088,146,4.2,4.199,-0.0010000000000003,300.0,31,0.8927966101694916,69.0,2.107
324,0.0,0.0,4.2,4.2,4.2,0.0,1566.320000000298,139,4.2,4.199,-0.0010000000000003,300.0,31,0.891949152542373,68.0,2.105
325,0.0,0.0,4.2,4.2,4.2,0.0,1645.2400000002235,147,4.2,4.199,-0.0010000000000003,300.0,31,0.8915254237288136,67.0,2.104
326,0.0,0.0,4.2,4.2,4.2,0.0,1514.5900000003166,134,4.2,4.199,-0.0010000000000003,300.0,31,0.8906779661016949,66.0,2.102
327,0.0,0.0,4.2,4.2,4.2,0.0,1597.9499999997206,142,4.2,4.199,-0.0010000000000003,300.0,31,0.8898305084745763,65.0,2.1
328,0.0,0.0,4.2,4.2,4.2,0.0,1568.0200000000186,139,4.2,4.199,-0.0010000000000003,300.0,31,0.8889830508474577,64.0,2.098
329,0.0,0.0,4.2,4.2,4.2,0.0,1536.470000000205,136,4.2,4.199,-0.0010000000000003,300.0,31,0.8881355932203391,63.0,2.096
330,0.0,0.0,4.2,4.2,4.2,0.0,1557.1000000000931,138,4.2,4.199,-0.0010000000000003,300.0,31,0.8872881355932203,62.0,2.094
331,0.0,0.0,4.2,4.2,4.2,0.0,1523.2000000001865,135,4.2,4.199,-0.0010000000000003,300.0,31,0.8864406779661018,61.0,2.092
332,0.0,0.0,4.2,4.2,4.2,0.0,1629.7900000000373,145,4.2,4.199,-0.0010000000000003,300.0,31,0.8860169491525425,60.0,2.091
333,0.0,0.0,4.2,4.2,4.2,0.0,1585.4000000003723,141,4.2,4.199,-0.0010000000000003,300.0,31,0.8851694915254238,59.0,2.089
334,0.0,0.0,4.2,4.2,4.2,0.0,1723.660000000149,155,4.2,4.199,-0.0010000000000003,300.0,31,0.8843220338983052,58.0,2.087
